Repository: ioyurev/fusion-analysis

# Fusion Analysis
Программа для обработки измерений термического анализа.

# Требования
python 3.11
[poetry](https://python-poetry.org/docs/)

# Установка
```r
git clone https://gitflic.ru/project/i-o-yurev/fusion-analysis.git
cd fusion-collection
poetry install
```

# Запуск
Перед первым запуском выполните команду:
```r
uic.cmd
```

Для запуска выполните команду:
```r
run poetry python fusion_analysis
```

# Сборка
```r
deploy_pyinstaller.cmd
```
После выполнения команды сборка будет расположена в подпапке pyinstaller/dist.

# Снимок экрана

File: fusion_analysis/docs/05_glass_transition_and_kinetics.md
# 5. Стеклование, степень превращения α(T, t) и профиль Фрейзера--Сузуки

В этом разделе описаны инструменты анализа ступени стеклования аморфных и
халькогенидных материалов ($C_p^{\text{red}}$, $T_{g,\text{mid}}$, $T_{\text{infl}}$,
фиктивная температура Мойнхана $T_f$), построения кривых степени превращения
(доли фазы) $\alpha(T, t)$ и аппроксимации асимметричных кинетических пиков
функцией Фрейзера--Сузуки в **Fusion Analysis**.

## 5.1. Работа со свойствами интервала и окном кривой степени превращения

1. **Выделение ступени стеклования или пика превращения:**
   Выберите сегмент кривой, активируйте инструмент **Выделение пика (`Peak`)** и
   установите левый селектор на линейном участке до начала эффекта, а правый
   селектор — на установившемся участке после окончания эффекта. Нажмите **OK**.
2. **Просмотр численных метрик в окне «Свойства пика / интервала»:**
   Кликните правой кнопкой мыши по созданному эффекту на графике (или в дереве
   сегментов) и выберите **Свойства** (`PeakPropertiesWindow`). В текстовом окне
   (доступном для выделения и копирования в буфер обмена) отображаются:
   - точка полупревращения **$T_{50\%}$** ($\alpha = 0.5$);
   - параметр асимметрии профиля Фрейзера–Сузуки **$a_3$**;
   - блок **Метрики ступени стеклования (ур. 12.3, 12.7)**: средняя точка
     стеклования **$T_{g,\text{mid}}$** ($C_p^{\text{red}} = 0.5$), температура
     точки перегиба **$T_{\text{infl}}$**, фиктивная температура Мойнхана **$T_f$**
     и величина скачка ступени **$\Delta Y$**.
3. **Построение кривых $\alpha(t)$, $\mathrm{d}\alpha/\mathrm{d}t(T)$ и профиля Фрейзера–Сузуки:**
   Нажмите в окне свойств кнопку **График степени превращения α(T, t)**
   (`ConversionCurveDialog`). Откроется двухпанельное графическое окно:
   - **левый график $\alpha(t)$:** интегральная кривая степени превращения (от
     $0\%$ до $100\%$) в зависимости от времени $t$ ($\text{мин}$);
   - **правый график $\mathrm{d}\alpha/\mathrm{d}t(T)$:** экспериментальная
     зависимость скорости превращения от температуры с наложенной пунктирной
     аппроксимацией асимметричным профилем Фрейзера–Сузуки и отметкой $T_{50\%}$.

--------------------------------------------------------------------------------

## 5.2. Теоретические основы анализа стеклования и фиктивной температуры $T_f$

> **Структурная релаксация и стеклование.** При нагреве халькогенидных, оксидных
> и металлических стёкол в области перехода из замороженного стеклообразного
> состояния в метастабильную переохлаждённую жидкость наблюдается ступенчатое
> изменение теплоёмкости $\Delta C_p$, часто сопровождаемое эндотермическим пиком
> («овершутом») энтальпийной структурной релаксации, описываемой моделью
> Тула–Нараянасвами–Мойнхана (Svoboda & Málek [1], разд. 12.1–12.2.1, с. 488–496,
> рис. 12.1–12.2; Hildal & Perepezko [3], разд. 19.3.3, с. 800–803).

Пусть $Y_g(T) = y_1 + b_g(T - T_1)$ --- линейная экстраполяция базовой линии
стеклообразного состояния (по левому крылу до перехода), а
$Y_l(T) = y_2 + b_l(T - T_2)$ --- линейная экстраполяция состояния переохлаждённой
жидкости (по правому крылу после перехода).

1. **Приведённый (нормализованный) отклик $C_p^{\text{red}}(T)$ и средняя точка $T_{g,\text{mid}}$:**
   По **уравнению (12.3)** Свободы и Малека ([1], с. 491) нормализованная функция
   перехода определяется непосредственно через экспериментальный сигнал $Y(T)$
   (тепловой поток ДСК или $\Delta E$ ДТА):

$$C_p^{\text{red}}(T) = \frac{Y(T) - Y_g(T)}{Y_l(T) - Y_g(T)}$$

   Температура, при которой $C_p^{\text{red}}(T) = 0.5$ (половина скачка между
   экстраполированными ветвями стекла и жидкости), даёт **среднюю температуру
   стеклования $T_{g,\text{mid}}$**, а разность $\Delta Y_{\text{step}} = Y_l(T_{g,\text{mid}}) - Y_g(T_{g,\text{mid}})$
   определяет амплитуду ступени при $T_g$. Точка максимума модуля первой
   производной $|\mathrm{d}Y/\mathrm{d}T|_{\max}$ определяет **температуру перегиба $T_{\text{infl}}$**.
2. **Фиктивная температура стекла Мойнхана ($T_f$, метод равных площадей):**
   Когда на ступень стеклования накладывается релаксационный овершут (пик возврата
   энтальпии после отжига или медленного охлаждения), касательные построения
   смещаются. Интегральное **уравнение Мойнхана (12.7)** ([1], с. 488 рис. 12.1,
   с. 495):

$$\int_{T^*}^{T_f} \bigl(Y_l(T) - Y_g(T)\bigr)\,\mathrm{d}T = \int_{T_0}^{T^*} \bigl(Y(T) - Y_g(T)\bigr)\,\mathrm{d}T \implies T_f = T^* - \int_{T_0}^{T^*} C_p^{\text{red}}(T)\,\mathrm{d}T$$

   (где $T_0$ --- температура в области стекла ниже перехода, а $T^*$ --- температура
   в области равновесной переохлаждённой жидкости выше овершута) строго учитывает
   площадь релаксационного пика и возвращает истинную **фиктивную температуру $T_f$**.

--------------------------------------------------------------------------------

## 5.3. Доля превращения $\alpha(T, t)$ и асимметричный профиль Фрейзера--Сузуки

1. **Степень превращения $\alpha(t)$ и скорость превращения $\mathrm{d}\alpha/\mathrm{d}t$:**
   При плавлении, затвердевании расплава (Mikhail & Webster [2], разд. 3.1 с. 675,
   разд. 6.1 с. 758) или твердофазной кристаллизации стекла ([1], разд. 12.3 с. 503,
   ур. 12.16–12.17) текущая доля превратившейся фазы $\alpha(t) \in [0, 1]$ и
   скорость превращения $\mathrm{d}\alpha/\mathrm{d}t$ определяются по накопленной
   площади пика над базовой линией:

$$\alpha(t) = \frac{\int_{t_1}^{t} |y(\tau) - y_{\text{base}}(\tau)|\,\mathrm{d}\tau}{\int_{t_1}^{t_2} |y(\tau) - y_{\text{base}}(\tau)|\,\mathrm{d}\tau}, \qquad \frac{\mathrm{d}\alpha}{\mathrm{d}t} = \frac{|y(t) - y_{\text{base}}(t)|}{\int_{t_1}^{t_2} |y(\tau) - y_{\text{base}}(\tau)|\,\mathrm{d}\tau}$$

2. **Уравнение Фрейзера–Сузуки и параметр асимметрии пика $a_3$:**
   Кинетические пики кристаллизации и твердофазных реакций, подчиняющиеся моделям
   Джонсона–Мела–Аврами (JMA, ур. 12.18) и Шестака–Берггрена (SB, ур. 12.19),
   принципиально несимметричны и не описываются гауссианом ([1], разд. 12.3.1,
   с. 506). Каноническим аналитическим представлением таких пиков является
   **функция Фрейзера–Сузуки (уравнение 12.20 в [1], с. 506)**:

$$y(x) = a_0 \exp\!\left[-\frac{\ln 2}{a_3^2} \left\{\ln\!\left(1 + 2 a_3 \frac{x - a_1}{a_2}\right)\right\}^2\right]$$

   где $a_0$ --- высота пика ($H_p$), $a_1$ --- координата вершины пика ($T_p$),
   $a_2$ --- полная ширина на полувысоте ($\text{FWHM}$), а $a_3$ --- безразмерный
   параметр асимметрии. В **Fusion Analysis** параметр $a_3$ вычисляется по
   точной замкнутой формуле через отношение правой ($w_R = x_{1/2, R} - x_p$) и
   левой ($w_L = x_p - x_{1/2, L}$) полуширин на полувысоте пика:

$$a_3 = \ln\!\left(\frac{w_R}{w_L}\right)$$

   При $a_3 \to 0$ ($w_R = w_L$) профиль Фрейзера--Сузуки непрерывно переходит в
   симметричный гауссиан $a_0 \exp[-4\ln 2 \cdot ((x - a_1)/a_2)^2]$, при
   $a_3 < 0$ описывает пик с крутым высокотемпературным спадом (типичным для
   объёмной кристаллизации JMA, где $a_3 \approx -0.15\dots -0.25$), а при
   $a_3 > 0$ --- пик с затянутым высокотемпературным хвостом тепловой релаксации.

### Литература к разделу

1. *Svoboda R., Málek J.* Thermal Behavior of Chalcogenide Glasses // Handbook
   of Thermal Analysis and Calorimetry. Vol. 6: Recent Advances, Techniques and
   Applications / Ed. by S. Vyazovkin, N. Koga, C. Schick. — Amsterdam: Elsevier,
   2018. — Ch. 12. — P. 487–517 (Fig. 12.1, Eq. 12.3, Eq. 12.7, Eq. 12.16–12.20).
2. *Mikhail S. A., Webster A. H.* Thermal Analysis in Metallurgy // Handbook of
   Thermal Analysis and Calorimetry. Vol. 2: Applications to Inorganic and
   Miscellaneous Materials / Ed. by M. E. Brown, P. K. Gallagher. — Amsterdam:
   Elsevier, 2003. — Ch. 13. — P. 675–676, 692, 758 (Sec. 3.1, Sec. 3.4, Sec. 6.1).
3. *Hildal K., Perepezko J. H.* Metals and Alloys // Handbook of Thermal Analysis
   and Calorimetry. Vol. 6: Recent Advances, Techniques and Applications / Ed. by
   S. Vyazovkin, N. Koga, C. Schick. — Amsterdam: Elsevier, 2018. — Ch. 19. —
   P. 800–803 (Sec. 19.3.3, Fig. 19.14–19.15).

File: fusion_analysis/docs/06_sta_and_tga.md
# 6. Синхронный термический анализ (ТГА-ДТА/ДСК)

В этом разделе описана методика совместной обработки кривых термогравиметрии
(ТГА, канал `Mass`), производной термогравиметрии (ДТГ) и дифференциального
термического анализа / сканирующей калориметрии (ДТА/ДСК) в программе
**Fusion Analysis**.

## 6.1. Импорт данных STA и нормализация шкалы массы

Программа поддерживает работу с синхронными измерениями ТГА-ДТА/ДСК как из
собственных контейнеров `.fus` / `.fusa`, так и путём импорта выгрузок приборов
**Netzsch** и **Setaram** (**Файл → Импорт**):

1. **Нормализация кривой массы в проценты (`%`) и учёт начальной навески $m_0$ (`мг`):**
   - при импорте файла **Setaram ANSI TXT**, где колонка `TG` содержит абсолютное
     изменение массы $\Delta m(t)$ в миллиграммах, программа запрашивает начальную
     массу образца $m_0$ (`startmass`, мг), переводит кривую `Mass` в
     относительную массовую долю:

$$\text{Mass}(t) = 100\% \cdot \frac{m_0 + \Delta m(t)}{m_0}$$

- введённое значение $m_0$ автоматически сохраняется в паспорте измерения
  (`sample_mass_mg`), отображается на левой панели и используется для
  пересчёта площадей пиков теплового потока (`mW`) в удельные Джоули на грамм
  (`J/g`), а процентных ступеней массы — в миллиграммы (`мг`).
- Как отмечено Галлахером (Gallagher [1], разд. 4.1, с. 263), представление
  ордината массы в массовых процентах (`%`) нормализует шкалу и позволяет
  непосредственно сопоставлять стехиометрию ступеней разложения образцов с
  различной начальной навеской.

--------------------------------------------------------------------------------

## 6.2. Количественная оцифровка ступеней потери и прироста массы на кривой ТГА

Для измерения величины ступени изменения массы $\Delta m$ на интервале $[t_1, t_2]$
(или $[T_1, T_2]$):
1. В выпадающем списке **Ось ординат (Y)** на левой панели выберите канал `Mass`.
2. Активируйте инструмент **Выделение пика (`Peak`)**, установите левый селектор
   на плато массы до начала ступени ($t_1$), а правый селектор --- на плато после
   завершения ступени ($t_2$), и нажмите **OK**.
3. Откройте контекстное меню созданного участка (**Свойства** $\to$
   `PeakPropertiesWindow`) и отметьте чекбокс **Показывать перепад ΔY вместо
   площади (для ступеней ТГА)**.
4. В подписи на графике, в окне свойств и в **Сводной таблице пиков и переходов**
   выводится точное изменение массы на границах ступени:

$$\Delta Y = \text{Mass}(t_2) - \text{Mass}(t_1)\,[\%], \qquad \Delta m = m_0 \cdot \frac{\Delta Y}{100}\;[\text{мг}]$$

Для разделения перекрывающихся ступеней потери массы (когда плато между двумя
последовательными реакциями выражено только точкой перегиба на кривой ТГА,
Seifert [2], разд. 5.2.1, с. 430--431, рис. 9) выберите в блоке **Производная**
канал `Mass` и нажмите **`+ В каналы`** --- созданный канал производной
термогравиметрии **ДТГ** (`d(Mass)/d(Time)` или `d(Mass)/d(Temp.)`) позволит
найти границу разделения ступеней по минимуму между пиками ДТГ и определить
температуры максимальной скорости каждой стадии разложения.

--------------------------------------------------------------------------------

## 6.3. Синхронная корреляция пиков ДТА/ДСК с изменением массы (уравнение Ван Хумбека)

> **Синергетический принцип синхронного термического анализа (STA).**
> Согласно Ван Хумбеку (Van Humbeeck [3], разд. 1–2.2, с. 497–501), регистрация
> сигналов ДТА/ДСК и ТГА на одном и том же образце в идентичных тепловых и
> газодинамических условиях позволяет однозначно разделить два фундаментальных
> класса термических процессов:
> 1. **Превращения при постоянной массе ($\Delta m \approx 0$):** конгруэнтное и
>    инконгруэнтное плавление, кристаллизация, полиморфные и магнитные фазовые
>    переходы, стеклование.
> 2. **Гетерогенные химические реакции и фазовые переходы с массообменом ($\Delta m \ne 0$):**
>    дегидратация кристаллогидратов, диссоциация карбонатов, оксалатов и сульфатов,
>    испарение, сублимация, окисление и металлотермическое/газовое восстановление
>    (Mikhail & Webster [4], разд. 4–5, с. 707–753; Seifert [2], разд. 5.2,
>    с. 429–440).

В **Fusion Analysis** при выделении любого пика на кривой `DTA` (если в сегменте
присутствует синхронный канал `Mass`) программа автоматически анализирует поведение
массы на том же интервале $[i_1, i_2]$ и выводит в окне **Свойства пика** секцию
**Синхронный анализ ТГА-ДТА (STA)**:

1. **Масса к началу пика ($\text{Mass}(t_1)$, `%`):** показывает, какая доля
   исходной навески сохранилась в тигле к моменту начала данного термического
   эффекта (после предшествующих стадий сушки или разложения).
2. **Сопутствующее изменение массы под пиком ($\Delta m_{\text{sync}}$, `%` и `мг`):**
   показывает разность $\text{Mass}(t_2) - \text{Mass}(t_1)$ строго за время
   прохождения пика ДТА/ДСК. Если $|\Delta m_{\text{sync}}|$ пренебрежимо мало,
   программа классифицирует процесс как *переход без существенного изменения массы*.
3. **Удельный тепловой эффект на единицу прореагировавшей/испарившейся массы:**
   если пик сопровождается изменением массы $|\Delta m_{\text{sync}}| > 0.0001\text{ мг}$,
   по **уравнению (1) Ван Хумбека** ([3], с. 501) рассчитывается отношение
   интеграла теплового эффекта пика непосредственно к изменившейся массе:

$$\Delta H_{\text{react/vap}} = \frac{\int_{t_1}^{t_2} \bigl(y_{\text{DTA/DSC}}(t) - y_{\text{base}}(t)\bigr)\,\mathrm{d}t}{|\Delta m_{\text{sync}}|}$$

   Для кривых теплового потока ДСК (`mW`) величина $\Delta H_{\text{react/vap}}$
   автоматически приводится к Джоулям на грамм ушедшего или присоединившегося
   вещества ($\text{Дж/г}$), а для кривых ДТА (`mV`) --- к $\text{мВ}\cdot\text{с/мг}$.

### Литература к разделу

1. *Gallagher P. K.* Thermogravimetry and Thermomagnetometry // Handbook of
   Thermal Analysis and Calorimetry. Vol. 1: Principles and Practice / Ed. by
   M. E. Brown. — Amsterdam: Elsevier, 1998. — Ch. 4. — P. 225–278 (Sec. 4.1).
2. *Seifert H.-J.* General Inorganic Chemicals and Coordination Compounds //
   Handbook of Thermal Analysis and Calorimetry. Vol. 2: Applications to Inorganic
   and Miscellaneous Materials / Ed. by M. E. Brown, P. K. Gallagher. — Amsterdam:
   Elsevier, 2003. — Ch. 10. — P. 429–440 (Sec. 5.1–5.3, Fig. 9, Fig. 11–13).
3. *Van Humbeeck J.* Simultaneous Thermal Analysis // Handbook of Thermal
   Analysis and Calorimetry. Vol. 1: Principles and Practice / Ed. by
   M. E. Brown. — Amsterdam: Elsevier, 1998. — Ch. 11. — P. 497–508 (Sec. 1,
   Sec. 2.1–2.2, Eq. 1).
4. *Mikhail S. A., Webster A. H.* Thermal Analysis in Metallurgy // Handbook of
   Thermal Analysis and Calorimetry. Vol. 2: Applications to Inorganic and
   Miscellaneous Materials / Ed. by M. E. Brown, P. K. Gallagher. — Amsterdam:
   Elsevier, 2003. — Ch. 13. — P. 707–753 (Sec. 4–5).
